Repository: saeedbhai0632-web/CE465-Project

File: topic 4/20261015220424848_CE465_Project_Topic4_Concrete_Mix.html
CE 465 Project · Topic 4 · Concrete strength from the mix

Topic 4. Concrete strength from the mix

CE 465 Computer Project 2026 · Pool B (medium–hard) · about 2–2.5 hours

Schematic, not to scale. Each team works with 300 real laboratory records from a public dataset.

What you hand in. One file, exported from the "Hand in" section at the bottom of this page. It contains:

your team number,

your answer to the part (e) choice question, and

one Python file, run.py, with all your code in it.

You do not type any numbers on this page. Your run.py computes them, and the grader runs it.

The problem

A ready-mix supplier wants to predict the compressive strength of a concrete mix from its ingredients and its age, and a site engineer wants to know what extra water does to strength. You have real laboratory records: the UCI Concrete Compressive Strength data (I-C. Yeh, 1998), 1030 tested mixes. Each team gets its own 100 records for fitting and 200 separate laboratory records held back for checking.

You will compare a simple law with a physical basis against flexible models with many coefficients, and see why such models need ridge regression when only 100 mixes are available. Then you will ask what the fitted coefficients can and cannot tell you.

How to complete this project

Fit two Abrams-type laws, one using water/cement and one using water/binder.

Fit a linear model in all eight inputs and look at its conditioning.

Fit a quadratic model, with and without ridge, choosing the ridge strength by cross-validation.

See how much one coefficient jumps when the data change, with and without ridge.

Predict a new mix and the effect of extra water, and judge what that effect means.

Put all of this in one Python file, run.py, export your submission at the bottom of this page, and upload it.

Rules

Teams of three. Each team does one topic from Pool A (Topics 1 and 2) and one from Pool B (Topics 3 and 4).

You may use any resource, LLMs included, except copying from another team. You may discuss methods with other teams, but not share numbers or code.

Python only: Python 3.11 or later, with NumPy, SciPy, Matplotlib and pandas. No other packages. Your code must not use the internet.

Your marks (1.5 for this topic) come from running your code on your team's data and on a second, unseen set of mixes of the same kind. Code that only prints fixed numbers will fail the second run.

Later, each student takes a short closed-book test with 4 questions on this topic. A sample is at the end of this page.

If anything on this page is unclear, ask the instructor rather than guess.

Your data

Choose your team number and download the file. Save it as topic4.csv inside a folder, for example data/. Its columns are:

role: fit (100 rows, for fitting), check (200 rows, for the final check) or new (1 row, the new mix; its strength is blank).

fold: for fit rows, the cross-validation fold, 1 to 5 (20 rows each).

half01 … half10: for fit rows, 1 if the row belongs to that half-sample of 50 rows (part (d)).

cement, slag, ash, water, superplasticiser, coarse, fine: kg per m³ of concrete; age_days; strength_MPa.

Team number
  
  Download topic4.csv

Fixed definitions

Everyone must use exactly these definitions, so that every correct program gives the same numbers.

Quantities

Inputs. Eight inputs, in this order: cement, slag, ash, water, superplasticiser, coarse, fine, ln(age). Their names for part (b) are cement, slag, ash, water, superplasticiser, coarse, fine, ln_age. Binder = cement + slag + ash. The output f is the measured strength, in MPa.

Check error. The root-mean-square of (predicted strength − measured strength) over the 200 check records, in MPa.

Correlation. The ordinary correlation coefficient between two inputs over the 100 fitting mixes.

Condition number. The 2-norm condition number of the 100 × 9 linear design matrix (intercept column included), as numpy.linalg.cond gives it.

Spread. The sample standard deviation (dividing by 9) of the 10 half-sample results.

Models and numerical rules

Abrams-type laws. Ordinary least squares of ln f on the columns [1, water/cement, ln(age)], and separately on [1, water/binder, ln(age)]. Predict f = exp(fitted ln f), with no other correction.

Linear model. Columns [1, the 8 inputs]. Quadratic model. Columns [1, the 8 inputs, the 36 products xixj with i ≤ j taken in input order (the 8 squares and the 28 cross products)]: 45 columns, built from the unscaled inputs. Both predict f in MPa directly, with no logarithm.

Scaling. Every column except the intercept: subtract its mean and divide by its standard deviation (dividing by the number of rows), both computed on the rows being fitted. Apply the same numbers to any rows you predict.

Ridge. With A the scaled design matrix and c its coefficients (c₀ is the intercept), minimise Σ(f − Ac)² + λ·Σ cj², where the second sum leaves out the intercept. The candidate values are λ = 10−3, 10−2.5, …, 10³ (13 values).

Cross-validation. For each fold k = 1 to 5: scale and fit on the 80 fit rows not in fold k, and predict the 20 rows in it. The score of λ is the total squared error over all 100 predictions. Choose the λ with the smallest score; if two scores agree to a relative 10⁻¹², take the larger λ. Then scale and fit on all 100 rows, and use the check rows once.

Half-samples. Use the linear model with the scaling computed once from all 100 fit rows. On each half-sample, fit by ordinary least squares and by ridge with λ = 10. The water coefficient is the coefficient of the scaled water column, in MPa per one standard deviation of water over the 100 fit rows.

Extra water. A hypothetical model calculation, not a mixing instruction: for the new mix, increase water by 10 kg/m³ in the inputs, keep every other input fixed, and take the change in predicted strength.

What to compute

Each part names the fields your code must write. Each of parts (a)–(d) earns 0.25 if all its fields are correct; part (e) earns 0.25 for its numbers and 0.25 for its choice. A field counts as correct when it is within a relative 10⁻⁶ of the reference value (10⁻⁵ for the changes from extra water); the chosen λ must be the right candidate (checked to a relative 10⁻⁹), and the pair of input names must match exactly. The lines in italics are for your own understanding. You need not submit written answers or plots; related ideas are tested in the individual test.

(a) Two Abrams-type laws

Fit both laws on the 100 fit mixes and compute their check errors.

Fields: rmse_abrams_wc, rmse_abrams_wb (MPa)

Which ratio works better on these mixes, and why?

(b) The linear model's conditioning

Compute the condition number of the linear design matrix, unscaled and scaled. Find the pair of inputs with the largest correlation (in absolute value) and write their names joined by +, earlier input first, for example "cement+slag".

Fields: cond_linear_raw, cond_linear_scaled, top_corr_pair

Why does scaling change the condition number so much? Why might the most correlated pair move together in real mixes?

(c) The quadratic model, with and without ridge

Choose λ by cross-validation. Then compute the check error of the quadratic model fitted by ordinary least squares and by ridge with the chosen λ.

Fields: lambda_cv, rmse_quad_ols, rmse_quad_ridge (MPa)

45 coefficients from 100 mixes: why does ordinary least squares do worse on the check mixes than on the mixes it was fitted to?

(d) How much does one coefficient jump?

Compute the spread of the water coefficient over the 10 half-samples, without ridge and with ridge.

Fields: sd_water_ols, sd_water_ridge (MPa per standard deviation of water)

What does a coefficient that jumps this much mean for anyone who wants to read it as "the effect of water"?

(e) A new mix, and extra water

Predict the new mix's strength with the water/binder law and with the quadratic ridge model. Then compute each model's change in predicted strength when water rises by 10 kg/m³. Then answer the choice question in the hand-in section below.

Fields: f_new_wb, f_new_ridge, df_water_wb, df_water_ridge (MPa)

Do the two models agree on the effect of extra water? Would they agree for other teams' new mixes?

Your code

All your code goes in one file, run.py. No other files. The grader runs

python run.py --topic 4 --data <folder containing topic4.csv> --out <folder>

and run.py must write results_T4.json into the --out folder, in this form. The values below are made up to show the format; they are not anyone's answer.

{"schema_version": "T4-1.0", "topic": 4,
 "fields": {"rmse_abrams_wc": 12.4, "rmse_abrams_wb": 8.9,
  "cond_linear_raw": 1.2e5, "cond_linear_scaled": 9.1, "top_corr_pair": "cement+slag",
  "lambda_cv": 3.1622776601683795, "rmse_quad_ols": 10.6, "rmse_quad_ridge": 7.5,
  "sd_water_ols": 2.7, "sd_water_ridge": 0.9,
  "f_new_wb": 33.0, "f_new_ridge": 35.2, "df_water_wb": -2.1, "df_water_ridge": -1.4},
 "diagnostics": {}}

Use full precision; do not round (write λ exactly as computed, for example 10**0.5). It must finish within 120 seconds. Before you hand in, run validate.py: it checks that your code runs and writes a file in the right format. It does not check whether your numbers are correct.

python validate.py --code <folder containing run.py> --topic 4 --data <folder containing topic4.csv>

Download run_template.py
  Download validate.py
  Download schema_T4.json

Hand in

Fill in this section, attach your code, and export one file. Upload that file to the Google Form, in the field for Pool B. One file per team for this topic.

Team number

Part (e) choice: a site engineer asks what 10 kg/m³ of extra water costs in strength. Which statement is right?
  A. The ridge model's change is the true effect of the extra water, because it predicts best.
  B. Neither model establishes the true effect of adding water to a real batch. The water/binder law is a physically motivated guide to the direction of the effect, but the size it predicts depends on its assumptions.
  C. The ridge model's change should be ignored because its check error exceeds 5 MPa; otherwise it would be the true effect.
  D. The linear model's water coefficient is the direct effect, because the inputs were scaled.

Attach your code: the single file run.py

Export submission file
  or continue from an exported file:

Sample test question

The individual test has 4 questions like this one on this topic. This sample will not appear on the test.

Why are the input columns scaled before a ridge fit?

A. Scaling puts the coefficients on comparable scales before the same penalty is applied to all of them; without it, each input's units would decide how strongly it is penalised.

B. Scaling makes the fit exact.

C. Scaling removes the correlation between inputs.

D. Ordinary least squares needs scaled inputs.

AnswerA. A coefficient's size depends on its input's units (kg/m³ against days, say); scaling puts every input on the same footing before they are penalised alike.

Words used here

Ridge regression: least squares with a penalty on the size of the coefficients, which keeps them from swinging wildly when inputs move together.

Cross-validation: judging a choice (here λ) by repeatedly fitting on part of the data and predicting the part left out.

Half-sample: a random half of the fitting mixes; refitting on several halves shows how much a result depends on which mixes happened to be tested.

Data source: I-C. Yeh (1998), "Modeling of strength of high-performance concrete using artificial neural networks", Cement and Concrete Research 28(12); UCI Machine Learning Repository, Concrete Compressive Strength.
